Repository: amilovanoff/est_milovanoff_et_al_2019

# Repository Introduction
This repository contains the input data, R codes and results of the model developed in the paper "**A dynamic fleet model of U.S light-duty vehicle lightweighting and associated greenhouse gas emissions from 2016-2050**" published in Environmental Science and Technology (2019) by Alexandre Milovanoff<sup>a</sup>, Hyung Chul Kim<sup>b</sup>, Robert De Kleine<sup>b</sup>, Timothy J. Wallington<sup>b</sup>, I. Daniel Posen<sup>a</sup>, Heather L. MacLean<sup>a,c</sup>.  
<sup>a</sup> Department of Civil & Mineral Engineering, University of Toronto, 35 St. George Street, Toronto, Ontario, M5S 1A4 Canada  
<sup>b</sup> Materials & Manufacturing R&A Department, Ford Motor Company, Dearborn, Michigan 48121-2053, United States  
<sup>c</sup> Department of Chemical Engineering & Applied Chemistry, University of Toronto, 200 College Street, Toronto, Ontario, M5S 3E5 Canada

# How to use this repository
This repository will not be updated but can be cloned and can serve new researches in the field. Feel free me to contact if you have any questions via email (alexandre.milovanoff@mail.utoronto.ca) or by GitHub @amilovanoff.
There are two ways to use this repository:
* Install the model and play with it: Read the following sections on how to set up and run the model.
* Extract the raw data of the study's result: [Manuscript's raw data](https://github.com/amilovanoff/est_milovanoff_et_al_2019/raw/master/reports/paper_raw_data.zip) and [Supplementary information's raw data](https://github.com/amilovanoff/est_milovanoff_et_al_2019/raw/master/reports/si_raw_data.zip).

# How to run the model
* To run the model once the model is set up, you simply have to open "model_setup.RProj" in the main folder. It opens RStudio and sets up the working directory.

# Repository description
The repository comprises 5 folders.
* architecture: Contains some codes to create the model architecture. Compiles the list of inputs files, of interdependencies between the functions (i.e., how are the functions linked?) and define the set of attribute inputs to the functions.
* functions: Contains the R scripts of the different functions of the model. Each function has a specific goal (e.g., compute the stock of light-duty vehicles by model year and vehicle type, or compute the flow of materials going in and ouf of the light-duty fleet stock). Outputs of a functions can be inputs of another function. The "architecture" folder contains the decription of the functions flow (i.e., interdependcies between functions).
* inputs: Contains the external inputs of the functions and some R scripts to obtain formatted inputs data from raw inputs data.
* outputs: Contains the intermediate or final outputs of the model functions. Most of the outputs are in .Rdata format and contains default results or results from simulations and sensitivity analysis. The folder also contains some plots.
* reports: Contains some RMarkedown reports generated directly from the functions outputs. In this folder, the codes to generate the plots included in the paper are available as well as the full supporting information in RMarkedown format.

File: inputs/primary_alu/electricity/original_data/metallurgical-alumina-refining-fuel-consumption.csv
2015,Africa & Asia (ex China),North America,South America,Oceania,Europe,China,Estimated Unreported,World Reported
Alumina Production (tonnes),"5,478,000","5,479,000","12,701,000","19,916,000","8,391,000","56,768,000",-,"108,733,000"
Reporting Production (tonnes),"5,302,311","5,189,239","12,345,299","19,904,221","7,630,907","56,768,000","1,593,023","107,139,977"
FUEL MIX,TJ,TJ,TJ,TJ,TJ,TJ,TJ,TJ
Coal,"54,114",0,"27,387","56,731","16,265","515,251",ND,"669,748"
Oil,"13,314",0,"70,764","4,131",156,"32,421",ND,"120,786"
Gas,510,"35,672","7,433","125,744","69,698","89,584",ND,"328,641"
Electricity,106,"1,980","3,774","8,446","11,110","66,619",ND,"92,035"
Other,"3,609","13,404",0,"12,954",187,"7,110",ND,"37,264"
Total,"71,653","51,056","109,358","208,006","97,416","710,985","45,000","1,248,474"

2014,Africa & Asia (ex China),North America,South America,Oceania,Europe,China,Estimated Unreported,World Reported
Alumina Production (tonnes),"5,307,000","5,551,000","13,175,000","20,269,000","8,179,000","49,269,000",-,"101,750,000"
Reporting Production (tonnes),"2,933,921","5,551,000","13,009,859","20,269,000","7,281,765","49,269,000","3,435,455","98,314,545"
FUEL MIX,TJ,TJ,TJ,TJ,TJ,TJ,TJ,TJ
Coal,"32,045",71,"28,657","53,153",0,"497,574",ND,"611,500"
Oil,"7,514",25,"71,672","15,678","9,728","31,309",ND,"135,926"
Gas,361,"50,384","7,838","126,981","56,912","86,511",ND,"328,987"
Electricity,75,"3,113","4,026","10,897","10,330","64,334",ND,"92,775"
Other,"2,988","14,727",0,"11,984","15,636","6,866",ND,"52,201"
Total,"42,983","68,320","112,193","218,693","92,606","686,594","55,000","1,221,389"

2013,Africa & Asia (ex China),North America,South America,Oceania,Europe,China,Estimated Unreported,World Reported
Alumina Production (tonnes),"4,980,000","5,873,000","13,069,000","21,240,000","8,264,000","46,961,000",-,"100,387,000"
Reporting Production (tonnes),"2,914,748","5,632,383","12,674,355","21,236,706","7,431,593","44,375,731","6,121,484","94,265,516"
FUEL MIX,TJ,TJ,TJ,TJ,TJ,TJ,TJ,TJ
Coal,"31,700",78,"26,425","46,050",0,"499,212",ND,"603,465"
Oil,"7,374",27,"72,404","23,540","12,863","31,412",ND,"147,620"
Gas,387,"45,164","8,576","124,471","57,264","86,796",ND,"322,658"
Electricity,155,"3,064","2,617","8,383","12,001","64,546",ND,"90,766"
Other,"3,315","15,476",0,"20,722","16,787","6,889",ND,"63,189"
Total,"42,931","63,809","110,022","223,166","98,915","688,855","100,000","1,227,698"

2012,Africa & Asia (ex China),North America,South America,Oceania,Europe,China,Estimated Unreported,World Reported
Alumina Production (tonnes),"5,391,000","5,226,000","13,918,119","20,997,000","8,163,000","41,276,881",-,"94,972,000"
Reporting Production (tonnes),"3,026,890","3,856,230","13,918,119","20,962,702","7,219,582","37,696,321","8,292,156","86,679,844"
FUEL MIX,TJ,TJ,TJ,TJ,TJ,TJ,TJ,TJ
Coal,"29,351",82,"26,975","43,101",0,"468,245",ND,"567,754"
Oil,"4,958",3,"74,123","22,034","13,825","29,463",ND,"144,406"
Gas,497,"39,746","18,689","121,836","52,125","81,411",ND,"314,304"
Electricity,"1,247","2,173","3,831","7,777","7,010","60,542",ND,"82,580"
Other,"3,280",887,0,"17,551","17,362","6,461",ND,"45,541"
Total,"39,333","42,891","123,618","212,299","90,322","646,122","131,000","1,154,585"

2011,Africa & Asia (ex China),North America,South America,Oceania,Europe,China,Estimated Unreported,World Reported
Alumina Production (tonnes),"5,921,000","4,823,000","14,823,000","19,115,000","8,442,000","38,466,000",-,"91,590,000"
Reporting Production (tonnes),"3,381,117","3,678,620","14,719,926","19,059,437","7,642,054","34,077,611","9,031,235","82,558,765"
FUEL MIX,TJ,TJ,TJ,TJ,TJ,TJ,TJ,TJ
Coal,"29,083",0,"29,111","36,032",17,"410,952",ND,"505,195"
Oil,"9,909",0,"74,634","44,108","19,024","25,858",ND,"173,533"
Gas,590,"32,296","22,078","115,447","50,819","71,450",ND,"292,680"
Electricity,"1,175","1,918","7,284","5,868","7,532","53,134",ND,"76,911"
Other,"3,563","12,322",0,"16,039","27,143","5,671",ND,"64,738"
Total,"44,320","46,536","133,107","217,494","104,535","567,065","133,000","1,113,057"

2010,Africa & Asia (ex China),North America,South America,Oceania,Europe,China,Estimated Unreported,World Reported
Alumina Production (tonnes),"5,711,000","4,446,000","13,662,734","19,647,000","8,204,000","31,017,266",-,"82,688,000"
Reporting Production (tonnes),"1,825,478","3,393,259","13,662,734","15,965,021","7,692,941","28,955,050","11,193,517","71,494,483"
FUEL MIX,TJ,TJ,TJ,TJ,TJ,TJ,TJ,TJ
Coal,"12,251",0,"26,991","19,901",23,"389,899",ND,"449,065"
Oil,"11,570",0,"76,232","21,836","21,919","24,533",ND,"156,090"
Gas,589,"30,271","25,484","97,061","49,963","67,790",ND,"271,158"
Electricity,404,"2,079","5,378","3,520","8,288","50,412",ND,"70,081"
Other,"4,224","10,998",0,"17,984","28,132","5,380",ND,"66,718"
Total,"29,038","43,348","134,085","160,302","108,325","538,014","164,000","1,013,112"

2009,Africa & Asia (ex China),North America,South America,Oceania,Europe,China,Estimated Unreported,World Reported
Alumina Production (tonnes),"5,685,000","3,540,000","13,161,000","19,958,000","7,690,000","23,855,000",-,"73,889,000"
Reporting Production (tonnes),"3,234,698","2,804,849","12,226,990","16,502,744","7,117,522","22,895,000","9,107,197","64,781,803"
FUEL MIX,TJ,TJ,TJ,TJ,TJ,TJ,TJ,TJ
Coal,"26,274",95,"19,596","32,822",18,"321,636",ND,"400,441"
Oil,"17,844","1,324","73,842","27,340","26,336","20,238",ND,"166,924"
Gas,0,"17,369","15,032","97,664","49,091","55,921",ND,"235,077"
Electricity,"1,251","2,322","5,474","17,068","13,758","41,586",ND,"81,459"
Other,"1,965","11,002",0,"10,768","30,673","4,438",ND,"58,846"
Total,"47,334","32,112","113,944","185,662","119,876","443,820","139,000","942,748"

2008,Africa & Asia (ex China),North America,South America,Oceania,Europe,China,Estimated Unreported,World Reported
Alumina Production (tonnes),"5,816,000","5,427,439","15,589,000","19,416,000","9,860,000","22,590,561",-,"78,699,000"
Reporting Production (tonnes),"3,309,551","5,427,439","15,541,235","19,324,142","7,902,378","21,781,000","5,413,255","73,285,745"
FUEL MIX,TJ,TJ,TJ,TJ,TJ,TJ,TJ,TJ
Coal,"32,820",65,"14,708","51,414",46,"368,667",ND,"467,720"
Oil,"17,598","3,935","116,719","26,379","32,106","23,197",ND,"219,934"
Gas,52,"38,978","24,526","118,054","49,634","64,098",ND,"295,342"
Electricity,924,"4,185","7,287","19,012","27,776","47,667",ND,"106,851"
Other,"3,080","11,842",0,"3,416","12,837","5,087",ND,"36,262"
Total,"54,474","59,005","163,240","218,275","122,399","508,717","90,000","1,126,110"

2007,Africa & Asia (ex China),North America,South America,Oceania,Europe,China,Estimated Unreported,World Reported
Alumina Production (tonnes),"5,263,000","5,290,000","14,949,581","18,987,000","10,031,000","20,010,419",-,"74,531,000"
Reporting Production (tonnes),"1,688,160","5,169,404","14,949,581","18,831,417","8,559,454","18,547,000","6,785,984","67,745,016"
FUEL MIX,TJ,TJ,TJ,TJ,TJ,TJ,TJ,TJ
Coal,"7,810",0,"5,416","51,811",182,"343,041",ND,"408,260"
Oil,"11,771","4,299","118,037","21,050","42,854","21,585",ND,"219,596"
Gas,840,"37,298","26,496","123,431","51,294","59,643",ND,"299,002"
Electricity,599,"3,432","10,619","9,826","31,051","44,354",ND,"99,881"
Other,"2,905","11,632",2,"5,359",0,"4,734",ND,"24,632"
Total,"23,925","56,661","160,570","211,477","125,381","473,357","122,000","1,051,371"

2006,Africa & Asia (ex China),North America,South America,Oceania,Europe,China,Estimated Unreported,World Reported
Alumina Production (tonnes),"5,019,000","5,929,000","14,857,206","18,341,000","9,851,000","12,727,794",-,"66,725,000"
Reporting Production (tonnes),"3,437,938","5,517,803","14,857,206","18,298,942","8,327,174","12,918,000","3,367,937","63,357,063"
FUEL MIX,TJ,TJ,TJ,TJ,TJ,TJ,TJ,TJ
Coal,"27,188",0,"4,611","48,128",273,"220,917",ND,"301,117"
Oil,"17,817","3,942","124,974","20,496","34,769","13,901",ND,"215,899"
Gas,21,"58,125","26,370","118,034","63,497","38,410",ND,"304,457"
Electricity,"2,298","3,625","10,935","18,474","23,685","28,563",ND,"87,580"
Other,"2,516",0,0,"4,513","11,384","3,048",ND,"21,461"
Total,"49,840","65,692","166,890","209,645","133,608","304,839","84,000","930,514"

2005,Africa & Asia (ex China),North America,South America,Oceania,Europe,China,Estimated Unreported,World Reported
Alumina Production (tonnes),"5,269,000","5,945,000","12,965,000","17,684,000","9,764,000","7,519,000",-,"59,146,000"
Reporting Production (tonnes),"3,483,371","5,466,923","12,965,000","17,684,000","5,253,554","7,519,000","6,774,152","52,371,848"
FUEL MIX,TJ,TJ,TJ,TJ,TJ,TJ,TJ,TJ
Coal,"26,767",0,"4,568","45,481",0,"159,918",ND,"236,734"
Oil,"14,868","5,827","106,411","18,164","48,260","10,062",ND,"203,592"
Gas,0,"52,919","25,817","113,220","3,749","27,804",ND,"223,509"
Electricity,"2,208","3,494","8,680","19,818","13,184","20,677",ND,"68,061"
Other,703,0,0,"5,851",476,"2,207",ND,"9,237"
Total,"44,546","62,240","145,476","202,534","65,669","220,668","95,000","741,133"

2004,Africa & Asia (ex China),North America,South America,Oceania,Europe,China,Estimated Unreported,World Reported
Alumina Production (tonnes),"5,239,000","5,895,000","12,824,000","16,746,000","9,753,000","6,362,000",-,"56,819,000"
Reporting Production (tonnes),"3,384,409","4,637,553","11,503,914","16,689,464","7,275,221","6,362,000","6,966,439","49,852,561"
FUEL MIX,TJ,TJ,TJ,TJ,TJ,TJ,TJ,TJ
Coal,"28,802",0,"4,587","47,462","9,701","138,722",ND,"229,274"
Oil,"13,014","4,989","80,023","22,603","48,640","8,729",ND,"177,998"
Gas,0,"39,838","22,889","107,955","17,921","24,119",ND,"212,722"
Electricity,762,"3,182","8,035","14,424","13,516","17,936",ND,"57,855"
Other,0,0,0,"5,559",458,"1,914",ND,"7,931"
Total,"42,578","48,009","115,534","198,003","90,236","191,420","96,000","685,780"

2003,Africa & Asia (ex China),North America,South America,Oceania,Europe,China,Estimated Unreported,World Reported
Alumina Production (tonnes),"5,064,000","5,204,000","12,262,000","16,550,000","9,431,000","5,549,000",-,"54,060,000"
Reporting Production (tonnes),"1,626,397","4,366,599","12,262,000","16,550,000","5,086,587","5,549,000","8,619,417","45,440,583"
FUEL MIX,TJ,TJ,TJ,TJ,TJ,TJ,TJ,TJ
Coal,"10,366",0,"3,824","45,374",0,"131,145",ND,"190,709"
Oil,"12,521","4,630","108,150","22,416","46,642","8,252",ND,"202,611"
Gas,0,"39,963","19,208","107,979","3,278","22,801",ND,"193,229"
Electricity,754,"3,120","7,279","12,959","12,233","16,956",ND,"53,301"
Other,0,0,0,"5,740",475,"1,810",ND,"8,025"
Total,"23,641","47,713","138,461","194,468","62,628","180,964","120,000","647,875"

2001,Africa & Asia (ex China),North America,South America,Oceania,Europe,China,Estimated Unreported,World Reported
Alumina Production (tonnes),ND,ND,ND,ND,ND,ND,-,"47,991,000"
Reporting Production (tonnes),"2,435,355","3,574,285","10,814,070","16,098,291","3,417,048","4,650,000","7,001,951","40,989,049"
FUEL MIX,TJ,TJ,TJ,TJ,TJ,TJ,TJ,TJ
Coal,"21,541",0,"4,662","43,730",0,"116,904",ND,"186,837"
Oil,"15,294","3,742","97,733","20,569","36,688","7,356",ND,"181,382"
Gas,0,"31,967","21,283","108,019",329,"20,325",ND,"181,923"
Electricity,720,"3,901","4,008","6,162","6,725","15,115",ND,"36,631"
Other,0,0,0,0,454,"1,613",ND,"2,067"
Total,"37,555","39,610","127,686","178,480","44,196","161,313","101,000","588,840"

2000,Africa & Asia (ex China),North America,South America,Oceania,Europe,China,Estimated Unreported,World Reported
Alumina Production (tonnes),ND,ND,ND,ND,ND,ND,-,"48,241,000"
Reporting Production (tonnes),"2,139,498","4,425,984","11,499,676","15,388,140","3,458,197","4,330,000","6,999,505","41,241,495"
FUEL MIX,TJ,TJ,TJ,TJ,TJ,TJ,TJ,TJ
Coal,"19,115",0,"7,636","42,527",0,"111,849",ND,"181,127"
Oil,"13,533","1,840","105,256","18,915","36,213","7,038",ND,"182,795"
Gas,0,"44,983","19,862","105,766",357,"19,447",ND,"190,415"
Electricity,"2,734","4,756","4,123","7,748","6,601","14,462",ND,"40,424"
Other,320,0,0,0,497,"1,543",ND,"2,360"
Total,"35,702","51,579","136,877","174,956","43,668","154,339","102,000","597,121"

1999,Africa & Asia (ex China),North America,South America,Oceania,Europe,China,Estimated Unreported,World Reported
Alumina Production (tonnes),ND,ND,ND,ND,ND,ND,-,"46,227,000"
Reporting Production (tonnes),"2,345,056","4,540,434","10,828,260","14,398,522","3,275,755","3,840,000","6,998,973","39,228,027"
FUEL MIX,TJ,TJ,TJ,TJ,TJ,TJ,TJ,TJ
Coal,"20,199",0,"8,634","42,781",0,"106,522",ND,"178,136"
Oil,"16,541","2,607","96,080","19,821","35,048","6,703",ND,"176,800"
Gas,0,"44,706","17,222","101,736",304,"18,520",ND,"182,488"
Electricity,"2,970","3,872","4,857","7,921","6,390","13,773",ND,"39,783"
Other,405,0,0,0,460,"1,470",ND,"2,335"
Total,"40,115","51,185","126,793","172,259","42,202","146,988","104,000","579,542"

1998,Africa & Asia (ex China),North America,South America,Oceania,Europe,China,Estimated Unreported,World Reported
Alumina Production (tonnes),ND,ND,ND,ND,ND,ND,-,"44,605,000"
Reporting Production (tonnes),"2,224,190","4,409,912","10,559,433","13,886,090","3,195,479","3,330,000","6,999,896","37,605,104"
FUEL MIX,TJ,TJ,TJ,TJ,TJ,TJ,TJ,TJ
Coal,"18,462",0,"7,756","40,460",0,"98,055",ND,"164,733"
Oil,"16,838","2,141","96,011","20,524","34,359","6,170",ND,"176,043"
Gas,0,"43,054","17,643","99,703",311,"17,048",ND,"177,759"
Electricity,"3,215","3,423","6,820","7,701","6,508","12,678",ND,"40,345"
Other,338,0,0,0,463,"1,353",ND,"2,154"
Total,"38,853","48,618","128,230","168,388","41,641","135,305","105,000","561,035"

1997,Africa & Asia (ex China),North America,South America,Oceania,Europe,China,Estimated Unreported,World Reported
Alumina Production (tonnes),ND,ND,ND,ND,ND,ND,-,"41,463,000"
Reporting Production (tonnes),"2,215,097","4,537,275","9,985,287","13,512,239","4,211,964",0,"7,001,138","34,461,862"
FUEL MIX,TJ,TJ,TJ,TJ,TJ,TJ,TJ,TJ
Coal,"17,736",0,"4,144","39,569",0,ND,ND,"61,449"
Oil,"15,652","1,935","89,054","19,998","42,123",ND,ND,"168,762"
Gas,0,"46,306","19,566","98,841",305,ND,ND,"165,018"
Electricity,"2,007","3,285","7,578","7,375","7,986",ND,ND,"28,231"
Other,835,0,0,0,933,ND,ND,"1,768"
Total,"36,230","51,526","120,342","165,783","51,347",ND,"86,000","425,228"

1996,Africa & Asia (ex China),North America,South America,Oceania,Europe,China,Estimated Unreported,World Reported
Alumina Production (tonnes),ND,ND,ND,ND,ND,ND,-,"41,265,000"
Reporting Production (tonnes),"2,225,531","5,317,105","9,309,374","13,090,269","3,975,131",0,"7,347,590","33,917,410"
FUEL MIX,TJ,TJ,TJ,TJ,TJ,TJ,TJ,TJ
Coal,"17,364",0,"4,081","40,098",0,ND,ND,"61,543"
Oil,"16,901","2,948","86,967","19,838","38,380",ND,ND,"165,034"
Gas,0,"61,924","19,536","92,564",354,ND,ND,"174,378"
Electricity,"1,972","2,487","6,526","7,367","7,736",ND,ND,"26,088"
Other,385,0,0,0,"1,181",ND,ND,"1,566"
Total,"36,622","67,359","117,110","159,867","47,651",ND,"93,000","428,609"

1995,Africa & Asia (ex China),North America,South America,Oceania,Europe,China,Estimated Unreported,World Reported
Alumina Production (tonnes),ND,ND,ND,ND,ND,ND,-,"40,006,000"
Reporting Production (tonnes),"2,393,262","5,157,184","8,216,356","13,244,083","4,854,367",0,"6,140,748","33,865,252"
FUEL MIX,TJ,TJ,TJ,TJ,TJ,TJ,TJ,TJ
Coal,"16,717",0,"4,000","40,799",0,ND,ND,"61,516"
Oil,"17,040",994,"79,106","19,451","40,825",ND,ND,"157,416"
Gas,0,"58,665","17,334","95,068","6,017",ND,ND,"177,084"
Electricity,"1,951","4,952","4,681","7,601","9,572",ND,ND,"28,757"
Other,347,0,0,0,"2,297",ND,ND,"2,644"
Total,"36,055","64,611","105,121","162,919","58,711",ND,"78,000","427,417"

1994,Africa & Asia (ex China),North America,South America,Oceania,Europe,China,Estimated Unreported,World Reported
Alumina Production (tonnes),ND,ND,ND,ND,ND,ND,-,"38,253,000"
Reporting Production (tonnes),"2,279,393","4,991,623","8,177,524","12,853,311","4,699,911",0,"5,251,238","33,001,762"
FUEL MIX,TJ,TJ,TJ,TJ,TJ,TJ,TJ,TJ
Coal,"16,092",0,"3,616","39,456",0,ND,ND,"59,164"
Oil,"16,402","2,225","77,098","19,001","37,924",ND,ND,"152,650"
Gas,176,"56,160","16,212","82,009","6,187",ND,ND,"160,744"
Electricity,"1,717","3,147","6,468","7,350","9,225",ND,ND,"27,907"
Other,188,0,0,0,"1,763",ND,ND,"1,951"
Total,"34,575","61,532","103,394","147,816","55,099",ND,"64,000","402,416"

1993,Africa & Asia (ex China),North America,South America,Oceania,Europe,China,Estimated Unreported,World Reported
Alumina Production (tonnes),ND,ND,ND,ND,ND,ND,-,"39,010,000"
Reporting Production (tonnes),"2,287,718","5,365,240","7,894,775","12,643,357","4,819,524",0,"5,999,386","33,010,614"
FUEL MIX,TJ,TJ,TJ,TJ,TJ,TJ,TJ,TJ
Coal,"17,206",0,"3,304","37,323",0,ND,ND,"57,833"
Oil,"16,716","2,819","73,905","19,108","40,966",ND,ND,"153,514"
Gas,0,"63,408","14,741","80,311","6,624",ND,ND,"165,084"
Electricity,"1,874","2,836","7,623","7,373","9,419",ND,ND,"29,125"
Other,116,0,0,0,"2,099",ND,ND,"2,215"
Total,"35,912","69,063","99,573","144,115","59,108",ND,"74,000","407,771"

1992,Africa & Asia (ex China),North America,South America,Oceania,Europe,China,Estimated Unreported,World Reported
Alumina Production (tonnes),ND,ND,ND,ND,ND,ND,-,"38,617,000"
Reporting Production (tonnes),"2,221,950","5,281,651","7,720,976","11,851,557","4,540,553",0,"7,000,313","31,616,687"
FUEL MIX,TJ,TJ,TJ,TJ,TJ,TJ,TJ,TJ
Coal,"15,377",0,"3,319","38,410",0,ND,ND,"57,106"
Oil,"15,981","3,426","72,385","18,475","38,701",ND,ND,"148,968"
Gas,0,"64,018","13,125","82,964","7,024",ND,ND,"167,131"
Electricity,"1,980","1,323","6,697","7,664","8,060",ND,ND,"25,724"
Other,0,0,0,0,"2,757",ND,ND,"2,757"
Total,"33,338","68,767","95,526","147,513","56,542",ND,"89,000","401,686"

1991,Africa & Asia (ex China),North America,South America,Oceania,Europe,China,Estimated Unreported,World Reported
Alumina Production (tonnes),ND,ND,ND,ND,ND,ND,-,"38,624,000"
Reporting Production (tonnes),"2,177,571","5,429,288","7,782,175","11,826,913","4,407,367",0,"7,000,686","31,623,314"
FUEL MIX,TJ,TJ,TJ,TJ,TJ,TJ,TJ,TJ
Coal,"15,928",0,"3,318","36,303","1,776",ND,ND,"57,325"
Oil,"15,461","3,027","70,877","19,133","36,943",ND,ND,"145,441"
Gas,15,"67,816","14,961","83,355","6,304",ND,ND,"172,451"
Electricity,"2,085","1,293","6,390","8,276","7,925",ND,ND,"25,969"
Other,0,0,0,0,312,ND,ND,312
Total,"33,489","72,136","95,546","147,067","53,260",ND,"89,000","401,498"

1990,Africa & Asia (ex China),North America,South America,Oceania,Europe,China,Estimated Unreported,World Reported
Alumina Production (tonnes),ND,ND,ND,ND,ND,ND,-,"38,293,000"
Reporting Production (tonnes),"2,131,719","5,420,732","7,460,285","11,358,233","3,921,838",0,"8,000,193","30,292,807"
FUEL MIX,TJ,TJ,TJ,TJ,TJ,TJ,TJ,TJ
Coal,"14,956",0,"3,130","36,526",0,ND,ND,"54,612"
Oil,"13,896","3,354","65,827","26,742","34,099",ND,ND,"143,918"
Gas,0,"67,629","14,044","73,029","5,074",ND,ND,"159,776"
Electricity,"2,094","1,053","6,410","8,017","7,262",ND,ND,"24,836"
Other,"2,070",0,0,0,630,ND,ND,"2,700"
Total,"33,016","72,036","89,411","144,314","47,065",ND,"102,000","385,842"

1989,Africa & Asia (ex China),North America,South America,Oceania,Europe,China,Estimated Unreported,World Reported
Alumina Production (tonnes),ND,ND,ND,ND,ND,ND,-,"37,465,000"
Reporting Production (tonnes),"2,238,131","5,334,808","6,673,080","11,054,120","4,163,106",0,"8,001,755","29,463,245"
FUEL MIX,TJ,TJ,TJ,TJ,TJ,TJ,TJ,TJ
Coal,"12,804",0,"2,941","34,340","1,341",ND,ND,"51,426"
Oil,"17,323","3,402","56,140","31,461","32,523",ND,ND,"140,849"
Gas,0,"69,258","12,628","63,656","7,182",ND,ND,"152,724"
Electricity,"2,227",174,"4,779","6,942","7,870",ND,ND,"21,992"
Other,0,0,0,0,597,ND,ND,597
Total,"32,354","72,834","76,488","136,399","49,513",ND,"100,000","367,588"

1988,Africa & Asia (ex China),North America,South America,Oceania,Europe,China,Estimated Unreported,World Reported
Alumina Production (tonnes),ND,ND,ND,ND,ND,ND,-,"34,301,000"
Reporting Production (tonnes),"1,913,977","4,627,693","5,851,636","10,672,488","4,233,302",0,"7,001,904","27,299,096"
FUEL MIX,TJ,TJ,TJ,TJ,TJ,TJ,TJ,TJ
Coal,"11,911",0,"2,584","33,801",669,ND,ND,"48,965"
Oil,"15,342","2,992","39,476","29,979","31,967",ND,ND,"119,756"
Gas,0,"58,466","11,988","62,067","9,547",ND,ND,"142,068"
Electricity,"2,343",391,"4,358","6,517","9,123",ND,ND,"22,732"
Other,0,0,0,0,469,ND,ND,469
Total,"29,596","61,849","58,406","132,364","51,775",ND,"86,000","333,990"

1987,Africa & Asia (ex China),North America,South America,Oceania,Europe,China,Estimated Unreported,World Reported
Alumina Production (tonnes),ND,ND,ND,ND,ND,ND,-,"33,119,000"
Reporting Production (tonnes),"1,207,022","4,586,863","5,815,450","10,228,116","4,282,569",0,"6,998,980","26,120,020"
FUEL MIX,TJ,TJ,TJ,TJ,TJ,TJ,TJ,TJ
Coal,"8,106",0,"2,384","33,414","1,801",ND,ND,"45,705"
Oil,"12,137","1,434","40,786","30,128","30,627",ND,ND,"115,112"
Gas,0,"54,804","11,365","59,014","10,616",ND,ND,"135,799"
Electricity,"1,503","2,142","3,416","6,232","9,040",ND,ND,"22,333"
Other,0,0,0,0,458,ND,ND,458
Total,"21,746","58,380","57,951","128,788","52,542",ND,"86,000","319,407"

1986,Africa & Asia (ex China),North America,South America,Oceania,Europe,China,Estimated Unreported,World Reported
Alumina Production (tonnes),ND,ND,ND,ND,ND,ND,-,"31,009,000"
Reporting Production (tonnes),"1,274,299","3,879,885","5,287,120","9,367,960","4,201,137",0,"6,998,599","24,010,401"
FUEL MIX,TJ,TJ,TJ,TJ,TJ,TJ,TJ,TJ
Coal,"6,854",0,"1,382","38,775","2,404",ND,ND,"49,415"
Oil,"11,414",653,"39,067","26,985","27,658",ND,ND,"105,777"
Gas,0,"39,292","10,503","55,000","11,405",ND,ND,"116,200"
Electricity,"1,529","4,268","3,430","1,282","8,955",ND,ND,"19,464"
Other,0,451,0,28,522,ND,ND,"1,001"
Total,"19,797","44,664","54,382","122,070","50,944",ND,"86,000","291,857"

1985,Africa & Asia (ex China),North America,South America,Oceania,Europe,China,Estimated Unreported,World Reported
Alumina Production (tonnes),ND,ND,ND,ND,ND,ND,-,"30,529,000"
Reporting Production (tonnes),"1,254,968","4,133,012","2,880,799","9,289,367","3,972,666",0,"8,998,188","21,530,812"
FUEL MIX,TJ,TJ,TJ,TJ,TJ,TJ,TJ,TJ
Coal,"7,339",0,"1,205","34,435","2,775",ND,ND,"45,754"
Oil,"11,097","1,533","30,895","31,296","25,082",ND,ND,"99,903"
Gas,0,"43,329",1,"51,922","11,502",ND,ND,"106,754"
Electricity,"1,943","4,933","3,772","5,409","8,830",ND,ND,"24,887"
Other,0,0,0,"1,578",544,ND,ND,"2,122"
Total,"20,379","49,795","35,873","124,640","48,733",ND,"117,000","279,420"
